Repository: Sopan777/EDS_Prediction

# EDS Material-Family Identification Pipeline

Takes SEM/EDAX elemental composition (weight %) from a particle found in a
Bosch injector — either typed by hand or extracted from a PDF/DOCX Material
analysis report — and identifies the material **family** (plus grade hint and
a ranked list of candidate components), never a single component name.

```
report.pdf/.docx --> eds_geometry --> spectra --> rule_engine.scoring --> family / grade / candidates
```

## Why family, not component

An earlier version of this project predicted one of 36 exact component names
using an ML pipeline and a separate hand-written rule engine. Both are still
present in this repo (`predictor.py`, `models/`, `rule_engine/engine.py`,
`rule_engine/rules/rules.json`) but are **retired as decision authorities**:

- No trained ML model artifacts exist on disk (`saved_models/` is absent), so
  every call into `predictor.py` raises `FileNotFoundError` before a single
  prediction is made.
- The rule engine's `rules.json` was generated from a synthetic dataset that
  turned out to be the reference table plus jitter, with no independent
  measurement information, and a training-time pruning step that deleted
  necessary lower bounds from 30 of 36 rules. Against the six real
  analyst-labelled particles available for this project, it scored 0/5
  correct chemistries — every wrong answer at confidence 1.00.
- Measured directly: on real component centroids, colliding pairs stay
  entirely within one material family at every noise level tested. Exact
  component identity is not recoverable from EDS composition alone; material
  family is.

**Full findings, root causes and the rebuild rationale: [docs/EDS_AUDIT.md](docs/EDS_AUDIT.md).**

The current, working prediction path is `rule_engine/scoring.py` — a
deterministic compatibility engine over a metal-normalised composition basis,
with abstention as a first-class answer. It requires only the Python
standard library.

## Project layout

```
.
├── app.py                          # Unified Streamlit application (complete GUI & pipeline)
├── run_app.py                      # One-click launcher (starts Streamlit app on port 5000)
├── requirements.txt                # Python dependencies
├── config.py                       # Central paths & constants
│
├── rule_engine/                    # Core metallurgical domain engine (stdlib only)
│   ├── elements.py                 # Chemical element symbols & canonicalization
│   ├── real_data.py                # Loads the 173 real spectra from data/EDS Consolidation.xlsx
│   ├── normalize.py                # 3-state missingness, contamination isolation, metal-basis
│   ├── scoring.py                  # Probabilistic log-likelihood scoring, abstention, KnowledgeBase
│   ├── validator.py                # Knowledge base integrity validator
│   ├── knowledge/
│   │   ├── sigma_model.json        # Measurement-uncertainty model fitted from real spectra
│   │   └── materials.json          # Family definitions + element bands (generated)
│   └── rules/                      # Retired conjunctive rules (audit record)
│
├── backend/                        # Backend engines
│   └── ingestion/                  # Document parsing and table extraction
│       ├── eds_geometry.py         # Word-geometry PDF table extractor (PyMuPDF)
│       ├── eds_extractor.py        # Character-offset PDF table extraction fallback
│       ├── docx_to_pdf.py          # DOCX -> PDF conversion utility
│       └── eds_pipeline.py         # Batch report processing pipeline
│
├── data/                           # Ground-truth datasets & sample reports
│   ├── EDS Consolidation.xlsx      # 173 REAL spectra ("Components" sheet) - source of truth
│   ├── EDS Consolidation - Priority.xlsx  # 37-row reference table, one spectrum per component
│   ├── synthetic_eds_data.csv      # Baseline synthetic dataset
│   └── reports/                    # Sample real-world EDS PDF reports
│
├── tests/                          # Automated test suite (all passing)
│   ├── data/real_particles.json    # Ground-truth transcription of 6 real labelled particles

## 1. Generate the knowledge base (one-time, or after changing real_data.py)

```bash
python training/derive_sigma_model.py
python training/derive_knowledge.py
```

The first fits `rule_engine/knowledge/sigma_model.json` — per-element
measurement uncertainty as `sigma(x) = max(floor, cv * x)` — from the real
repeat spectra in `data/EDS Consolidation.xlsx`. The second builds
`rule_engine/knowledge/materials.json`: metallurgical family predicates
(standing domain knowledge, not fitted) combined with element bands derived
from those same real spectra. Both files are generated output — edit the
scripts, not the JSON.

# Batch identification from a JSON file of {element: value} dicts
python app_rule.py --batch spectra.json

# List all known material families
python app_rule.py --list-families

# Repeat measurements of ONE particle: evidence is pooled, not voted -

File: eds_core/tests/data/real_particles.json
{
  "_description": "Hand-verified ground-truth set: every labelled particle in the three Material analysis report PDFs. This is the ONLY real labelled data available and is the primary verification gate for the prediction engine.",
  "_provenance": "Values transcribed verbatim from the PDF text layer (pdftotext / PyMuPDF). No value is computed, rounded or inferred. `chemistry` and `probable_source` are the analyst's own words from the report's Particle Details block.",
  "_why_not_extracted": "eds_extractor.py cannot currently parse these tables: _tokens_with_positions() splits on runs of 2+ spaces, but these reports separate narrow columns by a SINGLE space, so 'In stats. C', 'Cr Cu' and 'Sn Total' merge into single tokens and fail element lookup. Independently, the numeric values are not column-aligned with their headers in the text layer, so position-anchored slicing mis-assigns them. Both are pre-existing defects, verified by an old-vs-new behavioural diff. Until ingest is repaired this fixture is transcribed by hand.",
  "_missing_semantics": "A blank cell in the PDF means the element was NOT ANALYSED / not reported for that spectrum. It is recorded here by OMITTING the key, never as 0.0. Elements listed in `not_measured` were blank in that spectrum's row while present as a column in the table.",
  "_units": "weight percent, as printed. Processing option for every table: 'All elements analysed (Normalised)', so each spectrum sums to ~100%.",

  "particles": [
    {
      "id": "26-108-site1",
      "report_no": "CC-CRI-QMM2-FI260552",
      "complaint_no": "CRI.I. 26-108",
      "source_pdf": "Field CRI.I. 26-108 Particle In IC Stud (ISUZU) ......14.pdf",
      "pdf_page": 2,
      "site": "Site of Interest 1",
      "customer": "ISUZU",
      "location_of_particle": "In IC Stud",
      "length_um": 270,
      "width_um": 150,
      "chemistry": "Plain carbon steel",
      "surface_coating": "Traces of Zn",
      "probable_injector_source": ["Injector Body", "IC stud", "VSS"],
      "analyst_uncertain": false,
      "expected_family": "F1a plain/low-Mn C steel",
      "table_columns": ["C", "O", "Al", "Si", "Mn", "Fe", "Zn"],
      "spectra": [
        {"spectrum": "1", "values": {"C": 8.63, "O": 1.96, "Si": 0.25, "Mn": 0.28, "Fe": 88.04, "Zn": 0.84}, "not_measured": ["Al"]},
        {"spectrum": "2", "values": {"C": 11.77, "O": 2.85, "Al": 0.18, "Si": 0.53, "Mn": 0.33, "Fe": 84.11, "Zn": 0.23}, "not_measured": []},
        {"spectrum": "3", "values": {"C": 8.96, "O": 1.28, "Mn": 0.34, "Fe": 89.42}, "not_measured": ["Al", "Si", "Zn"]}
      ],
      "notes": "Mn 0.28-0.34 wt%. The shipped engine returns 'Sealing Ring' at confidence 1.00 for spectrum 1, matching on the Zn coating trace and trace Mn. Zn here is a surface coating ('Traces of Zn' per the report), not an alloy constituent."
    },
    {
      "id": "26-108-site2",
      "report_no": "CC-CRI-QMM2-FI260552",
      "complaint_no": "CRI.I. 26-108",
      "source_pdf": "Field CRI.I. 26-108 Particle In IC Stud (ISUZU) ......14.pdf",
      "pdf_page": 3,
      "site": "Site of Interest 2",
      "customer": "ISUZU",
      "length_um": 230,
      "width_um": 190,
      "chemistry": "1.5 Mn Plain C steel",
      "surface_coating": "??",
      "probable_injector_source": [],
      "probable_external_source": ["HPP", "HPP sleeve"],
      "analyst_uncertain": true,
      "expected_family": "F1b ~1.5Mn steel",
      "table_columns": ["C", "O", "Si", "Mn", "Fe"],
      "spectra": [
        {"spectrum": "1", "values": {"C": 11.37, "O": 2.42, "Si": 0.40, "Mn": 1.38, "Fe": 84.43}, "not_measured": []},
        {"spectrum": "2", "values": {"C": 3.62, "O": 1.24, "Si": 0.38, "Mn": 1.46, "Fe": 93.29}, "not_measured": []}
      ],
      "reported_statistics": {"Mean": {"C": 7.50, "O": 1.83, "Si": 0.39, "Mn": 1.42, "Fe": 88.86}, "Std. deviation": {"C": 5.48, "O": 0.83, "Si": 0.01, "Mn": 0.05, "Fe": 6.27}},
      "notes": "CRITICAL CASE. Cr and Ni are NOT in this table at all - they were never analysed. The shipped engine returns 'Magnet housing' at confidence 1.00 (rule: S<=0.27 AND Mn>=1.39 AND Si>=0.33). Magnet housing is X8CrNiS18-9 austenitic stainless requiring Cr~17.8 and Ni~8.1 wt%; the rule checks neither. Correct behaviour: austenitic grades must be UNEVALUABLE here, never matched."
    },
    {
      "id": "26-130-site1",
      "report_no": "CC-CRI-QMM2-FI260716",
      "complaint_no": "CRI.I. 26-130",
      "source_pdf": "Field CRI.I. 26-130 NB Seat Area Particle & Ball Damage (M&M) ....11.pdf",
      "pdf_page": 2,
      "site": "Site of Interest 1",
      "customer": "M&M",
      "location_of_particle": "NB seat Area",
      "length_um": 600,
      "width_um": 30,
      "chemistry": "1.5 Mn steel",
      "surface_coating": "Nil",
      "probable_injector_source": ["Magnet Nut", "NR nut"],
      "probable_external_source": ["HPP"],
      "analyst_uncertain": true,
      "expected_family": "F1b ~1.5Mn steel",
      "table_columns": ["C", "O", "Si", "P", "Mn", "Fe", "Zn"],
      "spectra": [
        {"spectrum": "1", "values": {"C": 8.92, "O": 2.58, "Si": 0.90, "P": 0.28, "Mn": 1.41, "Fe": 85.45, "Zn": 0.47}, "not_measured": []},
        {"spectrum": "2", "values": {"C": 4.44, "O": 0.99, "Si": 0.63, "Mn": 1.46, "Fe": 92.48}, "not_measured": ["P", "Zn"]},
        {"spectrum": "3", "values": {"C": 3.81, "O": 0.99, "Si": 0.52, "Mn": 1.52, "Fe": 93.16}, "not_measured": ["P", "Zn"]},
        {"spectrum": "4", "values": {"C": 15.82, "O": 2.13, "Si": 0.20, "Mn": 1.33, "Fe": 79.87, "Zn": 0.65}, "not_measured": ["P"]}
      ],
      "notes": "The report source list carries '??' - the analyst is explicitly uncertain between Magnet Nut and NR nut. The system must reproduce that ambiguity as a candidate SET, not launder it into a single confident answer. Note C ranges 3.81-15.82 wt% across one particle: strong evidence for metal-basis renormalisation."
    },
    {
      "id": "26-130-site2",
      "report_no": "CC-CRI-QMM2-FI260716",
      "complaint_no": "CRI.I. 26-130",
      "source_pdf": "Field CRI.I. 26-130 NB Seat Area Particle & Ball Damage (M&M) ....11.pdf",
      "pdf_page": 3,
      "site": "Site of Interest 2",
      "customer": "M&M",
      "length_um": 1050,
      "width_um": 25,
      "chemistry": "1.5 Mn steel",
      "surface_coating": "Nil",
      "probable_injector_source": ["Magnet Nut", "NR nut"],
      "probable_external_source": ["HPP"],
      "analyst_uncertain": true,
      "expected_family": "F1b ~1.5Mn steel",
      "table_columns": ["C", "O", "Si", "P", "Mn", "Fe", "Zn"],
      "spectra": [
        {"spectrum": "1", "values": {"C": 5.39, "O": 1.46, "Si": 0.43, "P": 0.22, "Mn": 1.46, "Fe": 90.69, "Zn": 0.35}, "not_measured": []},
        {"spectrum": "2", "values": {"C": 5.98, "O": 1.05, "Si": 0.37, "P": 0.17, "Mn": 1.27, "Fe": 90.88, "Zn": 0.27}, "not_measured": []},
        {"spectrum": "3", "values": {"C": 11.00, "O": 3.23, "Si": 0.92, "P": 0.35, "Mn": 1.25, "Fe": 82.52, "Zn": 0.73}, "not_measured": []}
      ],
      "reported_statistics": {"Mean": {"C": 7.46, "O": 1.91, "Si": 0.57, "P": 0.25, "Mn": 1.33, "Fe": 88.03, "Zn": 0.45}, "Std. deviation": {"C": 3.09, "O": 1.16, "Si": 0.30, "P": 0.09, "Mn": 0.11, "Fe": 4.78, "Zn": 0.24}},
      "notes": "Same material as 26-130-site1, measured on a different particle. Useful for multi-spectrum pooling: 7 spectra across the two sites should sharpen the estimate rather than being majority-voted."
    },
    {
      "id": "26-130-site4-ball",
      "report_no": "CC-CRI-QMM2-FI260716",
      "complaint_no": "CRI.I. 26-130",
      "source_pdf": "Field CRI.I. 26-130 NB Seat Area Particle & Ball Damage (M&M) ....11.pdf",
      "pdf_page": 5,
      "site": "Site of Interest 4 Ball Damage",
      "customer": "M&M",
      "chemistry": null,
      "comment": "External damage on ball tip",
      "probable_injector_source": [],
      "analyst_uncertain": true,
      "expected_family": "F2 low-alloy Cr bearing steel (100Cr6) or Cr-Ni steel",
      "expected_behaviour": "This is damage on a component surface, not a separate particle, and the report assigns no chemistry. An explicit abstention / needs-review is an acceptable and arguably correct answer. A confident single-component answer is NOT.",
      "table_columns": ["C", "O", "Si", "Cr", "Mn", "Fe", "Ni"],
      "spectra": [
        {"spectrum": "1", "values": {"C": 2.42, "O": 1.09, "Si": 0.48, "Cr": 2.01, "Mn": 0.69, "Fe": 91.40, "Ni": 1.90}, "not_measured": []},
        {"spectrum": "2", "values": {"C": 3.23, "O": 1.80, "Si": 0.38, "Cr": 2.27, "Mn": 0.64, "Fe": 89.69, "Ni": 1.99}, "not_measured": []}
      ],
      "reported_statistics": {"Mean": {"C": 2.83, "O": 1.44, "Si": 0.43, "Cr": 2.14, "Mn": 0.67, "Fe": 90.54, "Ni": 1.95}, "Std. deviation": {"C": 0.57, "O": 0.50, "Si": 0.07, "Cr": 0.19, "Mn": 0.04, "Fe": 1.21, "Ni": 0.06}},
      "notes": "Cr 2.14 with Ni 1.95 gives Cr/Ni ~ 1.1, which is NOT the ~2.0-2.4 of austenitic 18/8 and not plain 100Cr6 either (100Cr6 carries no deliberate Ni). The shipped engine returns 'Unknown' here, which is the one case out of five it does not get confidently wrong."
    },
    {
      "id": "26-146",
      "report_no": "CC-CRI-QMM2-FI260712",
      "complaint_no": "CRI.I. 26-146",
      "source_pdf": "Field  CRI.I. 26-146 Particle In Z Hole Sr.No-2702 (M&M) ....22.pdf",
      "pdf_page": 2,
      "site": "Site of Interest 1",
      "customer": "M&M",
      "location_of_particle": "Z Hole",
      "length_um": 2470,
      "width_um": "240-360",
      "chemistry": "Cu Sn Metal matrix composite",
      "surface_coating": "Nil",
      "probable_injector_source": ["Seal ring"],
      "analyst_uncertain": false,
      "expected_family": "F6 Cu-Sn bronze / metal matrix composite",
      "table_columns": ["C", "O", "F", "Cr", "Cu", "Sn"],
      "spectra": [
        {"spectrum": "1", "values": {"C": 33.71, "O": 2.34, "F": 35.47, "Cr": 0.68, "Cu": 25.06, "Sn": 2.74}, "not_measured": []},
        {"spectrum": "2", "values": {"C": 36.81, "O": 2.88, "F": 40.01, "Cr": 0.50, "Cu": 17.91, "Sn": 1.89}, "not_measured": []}
      ],
      "reported_statistics": {"Mean": {"C": 35.26, "O": 2.61, "F": 37.74, "Cr": 0.59, "Cu": 21.49, "Sn": 2.31}, "Std. deviation": {"C": 2.19, "O": 0.38, "F": 3.21, "Cr": 0.13, "Cu": 5.06, "Sn": 0.60}},
      "notes": "HARDEST NORMALISATION CASE: C+O+F is ~75 wt% of the as-measured total (PTFE-loaded seal ring), leaving only ~24 wt% metal. Fe is absent entirely. On a metal basis Sn/Cu = 0.107, inside the CuSn bronze band, and that ratio is the signature that identifies this particle. The shipped engine returns 'HP Sealing' at confidence 1.00 by matching Cr 0.37-0.63 AND Mn<=0.0 - it never examines Cu or Sn, because no rule references either element."
    }
  ]
}
