Repository: Sopan777/EDS_Prediction

# EDS Material-Family Identification Pipeline

Takes SEM/EDAX elemental composition (weight %) from a particle found in a
Bosch injector — either typed by hand or extracted from a PDF/DOCX Material
analysis report — and identifies the material **family** (plus grade hint and
a ranked list of candidate components), never a single component name.

```
report.pdf/.docx --> eds_geometry --> spectra --> rule_engine.scoring --> family / grade / candidates
```

## Why family, not component

An earlier version of this project predicted one of 36 exact component names
using an ML pipeline and a separate hand-written rule engine. Both are still
present in this repo (`predictor.py`, `models/`, `rule_engine/engine.py`,
`rule_engine/rules/rules.json`) but are **retired as decision authorities**:

- No trained ML model artifacts exist on disk (`saved_models/` is absent), so
  every call into `predictor.py` raises `FileNotFoundError` before a single
  prediction is made.
- The rule engine's `rules.json` was generated from a synthetic dataset that
  turned out to be the reference table plus jitter, with no independent
  measurement information, and a training-time pruning step that deleted
  necessary lower bounds from 30 of 36 rules. Against the six real
  analyst-labelled particles available for this project, it scored 0/5
  correct chemistries — every wrong answer at confidence 1.00.
- Measured directly: on real component centroids, colliding pairs stay
  entirely within one material family at every noise level tested. Exact
  component identity is not recoverable from EDS composition alone; material
  family is.

**Full findings, root causes and the rebuild rationale: [docs/EDS_AUDIT.md](docs/EDS_AUDIT.md).**

The current, working prediction path is `rule_engine/scoring.py` — a
deterministic compatibility engine over a metal-normalised composition basis,
with abstention as a first-class answer. It requires only the Python
standard library.

## Project layout

```
.
├── app.py                          # Unified Streamlit application (complete GUI & pipeline)
├── run_app.py                      # One-click launcher (starts Streamlit app on port 5000)
├── requirements.txt                # Python dependencies
├── config.py                       # Central paths & constants
│
├── rule_engine/                    # Core metallurgical domain engine (stdlib only)
│   ├── elements.py                 # Chemical element symbols & canonicalization
│   ├── real_data.py                # Loads the 173 real spectra from data/EDS Consolidation.xlsx
│   ├── normalize.py                # 3-state missingness, contamination isolation, metal-basis
│   ├── scoring.py                  # Probabilistic log-likelihood scoring, abstention, KnowledgeBase
│   ├── validator.py                # Knowledge base integrity validator
│   ├── knowledge/
│   │   ├── sigma_model.json        # Measurement-uncertainty model fitted from real spectra
│   │   └── materials.json          # Family definitions + element bands (generated)
│   └── rules/                      # Retired conjunctive rules (audit record)
│
├── backend/                        # Backend engines
│   └── ingestion/                  # Document parsing and table extraction
│       ├── eds_geometry.py         # Word-geometry PDF table extractor (PyMuPDF)
│       ├── eds_extractor.py        # Character-offset PDF table extraction fallback
│       ├── docx_to_pdf.py          # DOCX -> PDF conversion utility
│       └── eds_pipeline.py         # Batch report processing pipeline
│
├── data/                           # Ground-truth datasets & sample reports
│   ├── EDS Consolidation.xlsx      # 173 REAL spectra ("Components" sheet) - source of truth
│   ├── EDS Consolidation - Priority.xlsx  # 37-row reference table, one spectrum per component
│   ├── synthetic_eds_data.csv      # Baseline synthetic dataset
│   └── reports/                    # Sample real-world EDS PDF reports
│
├── tests/                          # Automated test suite (all passing)
│   ├── data/real_particles.json    # Ground-truth transcription of 6 real labelled particles

## 1. Generate the knowledge base (one-time, or after changing real_data.py)

```bash
python training/derive_sigma_model.py
python training/derive_knowledge.py
```

The first fits `rule_engine/knowledge/sigma_model.json` — per-element
measurement uncertainty as `sigma(x) = max(floor, cv * x)` — from the real
repeat spectra in `data/EDS Consolidation.xlsx`. The second builds
`rule_engine/knowledge/materials.json`: metallurgical family predicates
(standing domain knowledge, not fitted) combined with element bands derived
from those same real spectra. Both files are generated output — edit the
scripts, not the JSON.

# Batch identification from a JSON file of {element: value} dicts
python app_rule.py --batch spectra.json

# List all known material families
python app_rule.py --list-families

# Repeat measurements of ONE particle: evidence is pooled, not voted -

File: rule_engine/knowledge/component_aliases.json
{
  "version": "1.0.0",
  "aliases": {
    "Armature Bolt": "ARMATURE_BOLT",
    "armature bolt": "ARMATURE_BOLT",
    "ARMATURE BOLT": "ARMATURE_BOLT",
    "Armature Guide": "ARMATURE_GUIDE",
    "armature guide": "ARMATURE_GUIDE",
    "ARMATURE GUIDE": "ARMATURE_GUIDE",
    "Armature Plate": "ARMATURE_PLATE",
    "armature plate": "ARMATURE_PLATE",
    "ARMATURE PLATE": "ARMATURE_PLATE",
    "Armature Spring": "ARMATURE_SPRING",
    "armature spring": "ARMATURE_SPRING",
    "ARMATURE SPRING": "ARMATURE_SPRING",
    "Back Flow Tube": "BACK_FLOW_TUBE",
    "back flow tube": "BACK_FLOW_TUBE",
    "BACK FLOW TUBE": "BACK_FLOW_TUBE",
    "Ball Guide": "BALL_GUIDE",
    "ball guide": "BALL_GUIDE",
    "BALL GUIDE": "BALL_GUIDE",
    "Clamping Saddle": "CLAMPING_SADDLE",
    "clamping saddle": "CLAMPING_SADDLE",
    "CLAMPING SADDLE": "CLAMPING_SADDLE",
    "C Shim": "C_SHIM",
    "c shim": "C_SHIM",
    "C SHIM": "C_SHIM",
    "DFK Shim": "DFK_SHIM",
    "dfk shim": "DFK_SHIM",
    "DFK SHIM": "DFK_SHIM",
    "Dowel Pin": "DOWEL_PIN",
    "dowel pin": "DOWEL_PIN",
    "DOWEL PIN": "DOWEL_PIN",
    "Guide Bush": "GUIDE_BUSH",
    "guide bush": "GUIDE_BUSH",
    "GUIDE BUSH": "GUIDE_BUSH",
    "HP Sealing": "HP_SEALING",
    "hp sealing": "HP_SEALING",
    "HP SEALING": "HP_SEALING",
    "IC Stud": "IC_STUD",
    "ic stud": "IC_STUD",
    "IC STUD": "IC_STUD",
    "Locking Sleeve": "LOCKING_SLEEVE",
    "locking sleeve": "LOCKING_SLEEVE",
    "LOCKING SLEEVE": "LOCKING_SLEEVE",
    "Magnet Coil": "MAGNET_COIL",
    "magnet coil": "MAGNET_COIL",
    "MAGNET COIL": "MAGNET_COIL",
    "Magnet Core": "MAGNET_CORE",
    "magnet core": "MAGNET_CORE",
    "MAGNET CORE": "MAGNET_CORE",
    "Magnet housing": "MAGNET_HOUSING",
    "magnet housing": "MAGNET_HOUSING",
    "MAGNET HOUSING": "MAGNET_HOUSING",
    "Nozzle Spring": "NOZZLE_SPRING",
    "nozzle spring": "NOZZLE_SPRING",
    "NOZZLE SPRING": "NOZZLE_SPRING",
    "NR Nut": "NR_NUT",
    "nr nut": "NR_NUT",
    "NR NUT": "NR_NUT",
    "Pille": "PILLE",
    "pille": "PILLE",
    "PILLE": "PILLE",
    "RLS Shim": "RLS_SHIM",
    "rls shim": "RLS_SHIM",
    "RLS SHIM": "RLS_SHIM",
    "Support Sealing": "SUPPORT_SEALING",
    "support sealing": "SUPPORT_SEALING",
    "SUPPORT SEALING": "SUPPORT_SEALING",
    "Valve Nut": "VALVE_NUT",
    "valve nut": "VALVE_NUT",
    "VALVE NUT": "VALVE_NUT",
    "Valve Piece": "VALVE_PIECE",
    "valve piece": "VALVE_PIECE",
    "VALVE PIECE": "VALVE_PIECE",
    "Valve Piston": "VALVE_PISTON",
    "valve piston": "VALVE_PISTON",
    "VALVE PISTON": "VALVE_PISTON",
    "Valve Spring": "VALVE_SPRING",
    "valve spring": "VALVE_SPRING",
    "VALVE SPRING": "VALVE_SPRING",
    "VFK Shim": "VFK_SHIM",
    "vfk shim": "VFK_SHIM",
    "VFK SHIM": "VFK_SHIM",
    "Armature Shim": "ARMATURE_SHIM",
    "armature shim": "ARMATURE_SHIM",
    "ARMATURE SHIM": "ARMATURE_SHIM",
    "Blade Terminal": "BLADE_TERMINAL",
    "blade terminal": "BLADE_TERMINAL",
    "BLADE TERMINAL": "BLADE_TERMINAL",
    "CRI Injector Body": "CRI_INJECTOR_BODY",
    "cri injector body": "CRI_INJECTOR_BODY",
    "CRI INJECTOR BODY": "CRI_INJECTOR_BODY",
    "CRI Sealing ring": "CRI_SEALING_RING",
    "cri sealing ring": "CRI_SEALING_RING",
    "CRI SEALING RING": "CRI_SEALING_RING",
    "CRI Shim": "CRI_SHIM",
    "cri shim": "CRI_SHIM",
    "CRI SHIM": "CRI_SHIM",
    "Sealing Ring": "SEALING_RING",
    "sealing ring": "SEALING_RING",
    "SEALING RING": "SEALING_RING",
    "DFK Spring": "DFK_SPRING",
    "dfk spring": "DFK_SPRING",
    "DFK SPRING": "DFK_SPRING",
    "UFK Spring": "UFK_SPRING",
    "ufk spring": "UFK_SPRING",
    "UFK SPRING": "UFK_SPRING",
    "Union Nut": "UNION_NUT",
    "union nut": "UNION_NUT",
    "UNION NUT": "UNION_NUT",
    "High Pressure Pipe": "HIGH_PRESSURE_PIPE",
    "high pressure pipe": "HIGH_PRESSURE_PIPE",
    "HIGH PRESSURE PIPE": "HIGH_PRESSURE_PIPE",
    "Sleeve": "SLEEVE",
    "sleeve": "SLEEVE",
    "SLEEVE": "SLEEVE",
    "union nut plating": "UNION_NUT_PLATING",
    "UNION NUT PLATING": "UNION_NUT_PLATING",
    "High pressure pipe plating": "HIGH_PRESSURE_PIPE_PLATING",
    "high pressure pipe plating": "HIGH_PRESSURE_PIPE_PLATING",
    "HIGH PRESSURE PIPE PLATING": "HIGH_PRESSURE_PIPE_PLATING",
    "M&M HPP Component": "M_M_HPP_COMPONENT",
    "m&m hpp component": "M_M_HPP_COMPONENT",
    "M&M HPP COMPONENT": "M_M_HPP_COMPONENT",
    "Pinning Wire for DLLA": "PINNING_WIRE_FOR_DLLA",
    "pinning wire for dlla": "PINNING_WIRE_FOR_DLLA",
    "PINNING WIRE FOR DLLA": "PINNING_WIRE_FOR_DLLA",
    "CRI Phosphated Body From Turkey": "CRI_PHOSPHATED_BODY_FROM_TURKEY",
    "cri phosphated body from turkey": "CRI_PHOSPHATED_BODY_FROM_TURKEY",
    "CRI PHOSPHATED BODY FROM TURKEY": "CRI_PHOSPHATED_BODY_FROM_TURKEY",
    "CRI NHB - RBTR": "CRI_NHB_RBTR",
    "cri nhb - rbtr": "CRI_NHB_RBTR",
    "CRI  Body Preclened in HNO3": "CRI_BODY_PRECLENED_IN_HNO3",
    "cri  body preclened in hno3": "CRI_BODY_PRECLENED_IN_HNO3",
    "CRI  BODY PRECLENED IN HNO3": "CRI_BODY_PRECLENED_IN_HNO3",
    "HSX 110 NR nut": "HSX_110_NR_NUT",
    "hsx 110 nr nut": "HSX_110_NR_NUT",
    "HSX 110 NR NUT": "HSX_110_NR_NUT",
    "Zinc Phosphating of CRI-BaP": "ZINC_PHOSPHATING_OF_CRI_BAP",
    "zinc phosphating of cri-bap": "ZINC_PHOSPHATING_OF_CRI_BAP",
    "ZINC PHOSPHATING OF CRI-BAP": "ZINC_PHOSPHATING_OF_CRI_BAP",
    "ZnP on NaP CRI NHB": "ZNP_ON_NAP_CRI_NHB",
    "znp on nap cri nhb": "ZNP_ON_NAP_CRI_NHB",
    "ZNP ON NAP CRI NHB": "ZNP_ON_NAP_CRI_NHB"
  },
  "canonical": {
    "ARMATURE_BOLT": {
      "display_name": "Armature Bolt",
      "family_ids": [
        "F2"
      ]
    },
    "ARMATURE_GUIDE": {
      "display_name": "Armature Guide",
      "family_ids": [
        "F2"
      ]
    },
    "ARMATURE_PLATE": {
      "display_name": "Armature Plate",
      "family_ids": [
        "F2"
      ]
    },
    "ARMATURE_SPRING": {
      "display_name": "Armature Spring",
      "family_ids": [
        "F1c"
      ]
    },
    "BACK_FLOW_TUBE": {
      "display_name": "Back Flow Tube",
      "family_ids": [
        "F4"
      ]
    },
    "BALL_GUIDE": {
      "display_name": "Ball Guide",
      "family_ids": [
        "F2"
      ]
    },
    "CLAMPING_SADDLE": {
      "display_name": "Clamping Saddle",
      "family_ids": [
        "F5"
      ]
    },
    "C_SHIM": {
      "display_name": "C Shim",
      "family_ids": [
        "F2"
      ]
    },
    "DFK_SHIM": {
      "display_name": "DFK Shim",
      "family_ids": [
        "F1a"
      ]
    },
    "DOWEL_PIN": {
      "display_name": "Dowel Pin",
      "family_ids": [
        "F1a"
      ]
    },
    "GUIDE_BUSH": {
      "display_name": "Guide Bush",
      "family_ids": [
        "F1b"
      ]
    },
    "HP_SEALING": {
      "display_name": "HP Sealing",
      "family_ids": [
        "F6b"
      ]
    },
    "IC_STUD": {
      "display_name": "IC Stud",
      "family_ids": [
        "F1a",
        "F8b"
      ]
    },
    "LOCKING_SLEEVE": {
      "display_name": "Locking Sleeve",
      "family_ids": [
        "F4"
      ]
    },
    "MAGNET_COIL": {
      "display_name": "Magnet Coil",
      "family_ids": [
        "F7"
      ]
    },
    "MAGNET_CORE": {
      "display_name": "Magnet Core",
      "family_ids": [
        "F1a"
      ]
    },
    "MAGNET_HOUSING": {
      "display_name": "Magnet housing",
      "family_ids": [
        "F4"
      ]
    },
    "NOZZLE_SPRING": {
      "display_name": "Nozzle Spring",
      "family_ids": [
        "F1c"
      ]
    },
    "NR_NUT": {
      "display_name": "NR Nut",
      "family_ids": [
        "F8a",
        "F8b"
      ]
    },
    "PILLE": {
      "display_name": "Pille",
      "family_ids": [
        "F2"
      ]
    },
    "RLS_SHIM": {
      "display_name": "RLS Shim",
      "family_ids": [
        "F1a"
      ]
    },
    "SUPPORT_SEALING": {
      "display_name": "Support Sealing",
      "family_ids": [
        "F1a"
      ]
    },
    "VALVE_NUT": {
      "display_name": "Valve Nut",
      "family_ids": [
        "F1a"
      ]
    },
    "VALVE_PIECE": {
      "display_name": "Valve Piece",
      "family_ids": [
        "F2"
      ]
    },
    "VALVE_PISTON": {
      "display_name": "Valve Piston",
      "family_ids": [
        "F3"
      ]
    },
    "VALVE_SPRING": {
      "display_name": "Valve Spring",
      "family_ids": [
        "F1c"
      ]
    },
    "VFK_SHIM": {
      "display_name": "VFK Shim",
      "family_ids": [
        "F1a"
      ]
    },
    "ARMATURE_SHIM": {
      "display_name": "Armature Shim",
      "family_ids": [
        "F1a"
      ]
    },
    "BLADE_TERMINAL": {
      "display_name": "Blade Terminal",
      "family_ids": [
        "F6a",
        "F7"
      ]
    },
    "CRI_INJECTOR_BODY": {
      "display_name": "CRI Injector Body",
      "family_ids": [
        "F1a"
      ]
    },
    "CRI_SEALING_RING": {
      "display_name": "CRI Sealing ring",
      "family_ids": [
        "F6a"
      ]
    },
    "CRI_SHIM": {
      "display_name": "CRI Shim",
      "family_ids": [
        "F1a"
      ]
    },
    "SEALING_RING": {
      "display_name": "Sealing Ring",
      "family_ids": [
        "F1a"
      ]
    },
    "DFK_SPRING": {
      "display_name": "DFK Spring",
      "family_ids": [
        "F1a",
        "F1c"
      ]
    },
    "UFK_SPRING": {
      "display_name": "UFK Spring",
      "family_ids": [
        "F1a",
        "F1c"
      ]
    },
    "UNION_NUT": {
      "display_name": "Union Nut",
      "family_ids": []
    },
    "HIGH_PRESSURE_PIPE": {
      "display_name": "High Pressure Pipe",
      "family_ids": []
    },
    "SLEEVE": {
      "display_name": "Sleeve",
      "family_ids": []
    },
    "UNION_NUT_PLATING": {
      "display_name": "union nut plating",
      "family_ids": []
    },
    "HIGH_PRESSURE_PIPE_PLATING": {
      "display_name": "High pressure pipe plating",
      "family_ids": []
    },
    "M_M_HPP_COMPONENT": {
      "display_name": "M&M HPP Component",
      "family_ids": [
        "F1a",
        "F1b",
        "F8a"
      ]
    },
    "PINNING_WIRE_FOR_DLLA": {
      "display_name": "Pinning Wire for DLLA",
      "family_ids": []
    },
    "CRI_PHOSPHATED_BODY_FROM_TURKEY": {
      "display_name": "CRI Phosphated Body From Turkey",
      "family_ids": []
    },
    "CRI_NHB_RBTR": {
      "display_name": "CRI NHB - RBTR",
      "family_ids": []
    },
    "CRI_BODY_PRECLENED_IN_HNO3": {
      "display_name": "CRI  Body Preclened in HNO3",
      "family_ids": []
    },
    "HSX_110_NR_NUT": {
      "display_name": "HSX 110 NR nut",
      "family_ids": []
    },
    "ZINC_PHOSPHATING_OF_CRI_BAP": {
      "display_name": "Zinc Phosphating of CRI-BaP",
      "family_ids": []
    },
    "ZNP_ON_NAP_CRI_NHB": {
      "display_name": "ZnP on NaP CRI NHB",
      "family_ids": []
    }
  }
}

File: rule_engine/knowledge/component_fingerprints.json (part 1 of 3)
{
  "version": "1.0.0",
  "source": "EDS Consolidation_xlsx(1).xlsx + data/EDS Consolidation.xlsx",
  "total_spectra": 344,
  "total_components": 48,
  "generated_at": "2026-09-22T15:07:29.223195Z",
  "components": {
    "ARMATURE_BOLT": {
      "component_id": "ARMATURE_BOLT",
      "display_name": "Armature Bolt",
      "family_ids": [
        "F2"
      ],
      "material_body": "Sl2 B1/ 100Cr6",
      "sample_count": 12,
      "fingerprint_quality": "MEDIUM",
      "elements": {
        "Mn": {
          "median": 0.4074,
          "q1": 0.3834,
          "q3": 0.4421,
          "iqr": 0.0587,
          "mean": 0.418,
          "std": 0.0751,
          "min": 0.3234,
          "max": 0.5337,
          "sample_count": 8,
          "frequency": 0.6667,
          "role": "common"
        },
        "Fe": {
          "median": 97.8186,
          "q1": 97.5178,
          "q3": 97.8425,
          "iqr": 0.3247,
          "mean": 97.7313,
          "std": 0.2186,
          "min": 97.3712,
          "max": 98.0193,
          "sample_count": 12,
          "frequency": 1.0,
          "role": "expected"
        },
        "Si": {
          "median": 0.3292,
          "q1": 0.2999,
          "q3": 0.3516,
          "iqr": 0.0518,
          "mean": 0.3142,
          "std": 0.0617,
          "min": 0.2045,
          "max": 0.386,
          "sample_count": 10,
          "frequency": 0.8333,
          "role": "expected"
        },
        "Cr": {
          "median": 1.7942,
          "q1": 1.4609,
          "q3": 1.9195,
          "iqr": 0.4586,
          "mean": 1.7281,
          "std": 0.2063,
          "min": 1.447,
          "max": 1.953,
          "sample_count": 12,
          "frequency": 1.0,
          "role": "expected"
        }
      },
      "ratios": {
        "Cr/Fe": {
          "median": 0.0184,
          "q1": 0.0149,
          "q3": 0.0197,
          "sample_count": 12
        }
      }
    },
    "ARMATURE_GUIDE": {
      "component_id": "ARMATURE_GUIDE",
      "display_name": "Armature Guide",
      "family_ids": [
        "F2"
      ],
      "material_body": "Sl2 B1/ 100Cr6",
      "sample_count": 8,
      "fingerprint_quality": "MEDIUM",
      "elements": {
        "S": {
          "median": 0.07,
          "q1": 0.07,
          "q3": 0.07,
          "iqr": 0.0,
          "mean": 0.07,
          "std": 0.0,
          "min": 0.07,
          "max": 0.07,
          "sample_count": 2,
          "frequency": 0.25,
          "role": "common"
        },
        "Fe": {
          "median": 97.5945,
          "q1": 97.456,
          "q3": 97.688,
          "iqr": 0.232,
          "mean": 97.5494,
          "std": 0.1695,
          "min": 97.2887,
          "max": 97.72,
          "sample_count": 8,
          "frequency": 1.0,
          "role": "expected"
        },
        "Al": {
          "median": 0.3184,
          "q1": 0.3184,
          "q3": 0.3184,
          "iqr": 0.0,
          "mean": 0.3184,
          "std": 0.0,
          "min": 0.3184,
          "max": 0.3184,
          "sample_count": 2,
          "frequency": 0.25,
          "role": "common"
        },
        "Si": {
          "median": 0.3474,
          "q1": 0.3333,
          "q3": 0.3819,
          "iqr": 0.0487,
          "mean": 0.3678,
          "std": 0.0476,
          "min": 0.3286,
          "max": 0.4477,
          "sample_count": 8,
          "frequency": 1.0,
          "role": "expected"
        },
        "P": {
          "median": 0.04,
          "q1": 0.04,
          "q3": 0.04,
          "iqr": 0.0,
          "mean": 0.04,
          "std": 0.0,
          "min": 0.04,
          "max": 0.04,
          "sample_count": 2,
          "frequency": 0.25,
          "role": "common"
        },
        "Mn": {
          "median": 0.3243,
          "q1": 0.3231,
          "q3": 0.3584,
          "iqr": 0.0352,
          "mean": 0.3389,
          "std": 0.0218,
          "min": 0.3227,
          "max": 0.3697,
          "sample_count": 6,
          "frequency": 0.75,
          "role": "common"
        },
        "Cr": {
          "median": 1.7062,
          "q1": 1.6868,
          "q3": 1.7409,
          "iqr": 0.0541,
          "mean": 1.7215,
          "std": 0.0546,
          "min": 1.6635,
          "max": 1.81,
          "sample_count": 8,
          "frequency": 1.0,
          "role": "expected"
        }
      },
      "ratios": {
        "Cr/Fe": {
          "median": 0.0175,
          "q1": 0.0173,
          "q3": 0.0178,
          "sample_count": 8
        }
      }
    },
    "ARMATURE_PLATE": {
      "component_id": "ARMATURE_PLATE",
      "display_name": "Armature Plate",
      "family_ids": [
        "F2"
      ],
      "material_body": "Sl2 B1/ 100Cr6",
      "sample_count": 14,
      "fingerprint_quality": "MEDIUM",
      "elements": {
        "S": {
          "median": 0.0699,
          "q1": 0.0699,
          "q3": 0.0699,
          "iqr": 0.0,
          "mean": 0.0699,
          "std": 0.0,
          "min": 0.0699,
          "max": 0.0699,
          "sample_count": 2,
          "frequency": 0.1429,
          "role": "rare"
        },
        "Fe": {
          "median": 97.5802,
          "q1": 97.4569,
          "q3": 97.6457,
          "iqr": 0.1889,
          "mean": 97.5637,
          "std": 0.1224,
          "min": 97.3663,
          "max": 97.7502,
          "sample_count": 14,
          "frequency": 1.0,
          "role": "expected"
        },
        "Al": {
          "median": 0.2033,
          "q1": 0.1775,
          "q3": 0.229,
          "iqr": 0.0514,
          "mean": 0.2033,
          "std": 0.0257,
          "min": 0.1775,
          "max": 0.229,
          "sample_count": 4,
          "frequency": 0.2857,
          "role": "common"
        },
        "Si": {
          "median": 0.3331,
          "q1": 0.2758,
          "q3": 0.3422,
          "iqr": 0.0665,
          "mean": 0.3158,
          "std": 0.0677,
          "min": 0.19,
          "max": 0.4238,
          "sample_count": 14,
          "frequency": 1.0,
          "role": "expected"
        },
        "P": {
          "median": 0.09,
          "q1": 0.09,
          "q3": 0.09,
          "iqr": 0.0,
          "mean": 0.09,
          "std": 0.0,
          "min": 0.09,
          "max": 0.09,
          "sample_count": 2,
          "frequency": 0.1429,
          "role": "rare"
        },
        "Mn": {
          "median": 0.3798,
          "q1": 0.3329,
          "q3": 0.44,
          "iqr": 0.107,
          "mean": 0.395,
          "std": 0.081,
          "min": 0.2924,
          "max": 0.5449,
          "sample_count": 12,
          "frequency": 0.8571,
          "role": "expected"
        },
        "Cr": {
          "median": 1.6998,
          "q1": 1.6617,
          "q3": 1.7647,
          "iqr": 0.1031,
          "mean": 1.701,
          "std": 0.0729,
          "min": 1.5738,
          "max": 1.8084,
          "sample_count": 14,
          "frequency": 1.0,
          "role": "expected"
        }
      },
      "ratios": {
        "Cr/Fe": {
          "median": 0.0174,
          "q1": 0.017,
          "q3": 0.0181,
          "sample_count": 14
        }
      }
    },
    "ARMATURE_SPRING": {
      "component_id": "ARMATURE_SPRING",
      "display_name": "Armature Spring",
      "family_ids": [
        "F1c"
      ],
      "material_body": "VDSiCrDIN 17223-Sl2B4",
      "sample_count": 8,
      "fingerprint_quality": "MEDIUM",
      "elements": {
        "S": {
          "median": 0.015,
          "q1": 0.0125,
          "q3": 0.0175,
          "iqr": 0.005,
          "mean": 0.015,
          "std": 0.005,
          "min": 0.01,
          "max": 0.02,
          "sample_count": 2,
          "frequency": 0.25,
          "role": "common"
        },
        "Fe": {
          "median": 97.0906,
          "q1": 96.9448,
          "q3": 97.1011,
          "iqr": 0.1563,
          "mean": 96.9723,
          "std": 0.2366,
          "min": 96.5656,
          "max": 97.1714,
          "sample_count": 8,
          "frequency": 1.0,
          "role": "expected"
        },
        "Si": {
          "median": 1.4997,
          "q1": 1.4819,
          "q3": 1.6782,
          "iqr": 0.1963,
          "mean": 1.6605,
          "std": 0.3207,
          "min": 1.4287,
          "max": 2.2137,
          "sample_count": 8,
          "frequency": 1.0,
          "role": "expected"
        },
        "Al": {
          "median": 0.3724,
          "q1": 0.3724,
          "q3": 0.3724,
          "iqr": 0.0,
          "mean": 0.3724,
          "std": 0.0,
          "min": 0.3724,
          "max": 0.3724,
          "sample_count": 2,
          "frequency": 0.25,
          "role": "common"
        },
        "P": {
          "median": 0.01,
          "q1": 0.01,
          "q3": 0.01,
          "iqr": 0.0,
          "mean": 0.014,
          "std": 0.008,
          "min": 0.01,
          "max": 0.03,
          "sample_count": 5,
          "frequency": 0.625,
          "role": "common"
        },
        "Mn": {
          "median": 0.7099,
          "q1": 0.7099,
          "q3": 0.7619,
          "iqr": 0.0521,
          "mean": 0.733,
          "std": 0.0328,
          "min": 0.7097,
          "max": 0.7796,
          "sample_count": 6,
          "frequency": 0.75,
          "role": "common"
        },
        "Cr": {
          "median": 0.6899,
          "q1": 0.6722,
          "q3": 0.7295,
          "iqr": 0.0572,
          "mean": 0.7119,
          "std": 0.0838,
          "min": 0.6194,
          "max": 0.8482,
          "sample_count": 8,
          "frequency": 1.0,
          "role": "expected"
        }
      },
      "ratios": {
        "Cr/Fe": {
          "median": 0.0071,
          "q1": 0.0069,
          "q3": 0.0075,
          "sample_count": 8
        }
      }
    },
    "BACK_FLOW_TUBE": {
      "component_id": "BACK_FLOW_TUBE",
      "display_name": "Back Flow Tube",
      "family_ids": [
        "F4"
      ],
      "material_body": "X8CrNiS18-9(Comp of X12CrNiS19-8)",
      "sample_count": 6,
      "fingerprint_quality": "MEDIUM",
      "elements": {
        "S": {
          "median": 0.3597,
          "q1": 0.3161,
          "q3": 0.3794,
          "iqr": 0.0633,
          "mean": 0.3498,
          "std": 0.0328,
          "min": 0.3082,
          "max": 0.3834,
          "sample_count": 6,
          "frequency": 1.0,
          "role": "expected"
        },
        "Fe": {
          "median": 70.8577,
          "q1": 70.8013,
          "q3": 70.9944,
          "iqr": 0.1931,
          "mean": 70.9161,
          "std": 0.1447,
          "min": 70.7825,
          "max": 71.1764,
          "sample_count": 6,
          "frequency": 1.0,
          "role": "expected"
        },
        "Si": {
          "median": 0.4615,
          "q1": 0.4105,
          "q3": 0.4852,
          "iqr": 0.0747,
          "mean": 0.4371,
          "std": 0.062,
          "min": 0.32,
          "max": 0.4931,
          "sample_count": 6,
          "frequency": 1.0,
          "role": "expected"
        },
        "Ni": {
          "median": 8.3329,
          "q1": 8.2658,
          "q3": 8.4482,
          "iqr": 0.1824,
          "mean": 8.3521,
          "std": 0.0933,
          "min": 8.2526,
          "max": 8.4643,
          "sample_count": 6,
          "frequency": 1.0,
          "role": "expected"
        },
        "Mn": {
          "median": 1.5203,
          "q1": 1.4151,
          "q3": 1.5415,
          "iqr": 0.1264,
          "mean": 1.4799,
          "std": 0.0781,
          "min": 1.362,
          "max": 1.5486,
          "sample_count": 6,
          "frequency": 1.0,
          "role": "expected"
        },
        "Cr": {
          "median": 18.4761,
          "q1": 18.3754,
          "q3": 18.5516,
          "iqr": 0.1763,
          "mean": 18.4649,
          "std": 0.0881,
          "min": 18.3564,
          "max": 18.5622,
          "sample_count": 6,
          "frequency": 1.0,
          "role": "expected"
        }
      },
      "ratios": {
        "Cr/Fe": {
          "median": 0.2599,
          "q1": 0.2591,
          "q3": 0.2619,
          "sample_count": 6
        },
        "Cr/Ni": {
          "median": 2.2191,
          "q1": 2.1777,
          "q3": 2.2426,
          "sample_count": 6
        }
      }
    },
    "BALL_GUIDE": {
      "component_id": "BALL_GUIDE",
      "display_name": "Ball Guide",
      "family_ids": [
        "F2"
      ],
      "material_body": "Sl2 B1/ 100Cr6",
      "sample_count": 8,
      "fingerprint_quality": "MEDIUM",
      "elements": {
        "Fe": {
          "median": 97.2443,
          "q1": 96.9795,
          "q3": 97.691,
          "iqr": 0.7115,
          "mean": 97.3317,
          "std": 0.4355,
          "min": 96.8147,
          "max": 98.1196,
          "sample_count": 8,
          "frequency": 1.0,
          "role": "expected"
        },
        "Al": {
          "median": 0.5463,
          "q1": 0.383,
          "q3": 0.6861,
          "iqr": 0.3031,
          "mean": 0.5089,
          "std": 0.2079,
          "min": 0.1585,
          "max": 0.7291,
          "sample_count": 8,
          "frequency": 1.0,
          "role": "expected"
        },
        "Si": {
          "median": 0.2895,
          "q1": 0.2584,
          "q3": 0.3243,
          "iqr": 0.0659,
          "mean": 0.2868,
          "std": 0.0419,
          "min": 0.2218,
          "max": 0.3359,
          "sample_count": 6,
          "frequency": 0.75,
          "role": "common"
        },
        "Mn": {
          "median": 0.3947,
          "q1": 0.3884,
          "q3": 0.4009,
          "iqr": 0.0124,
          "mean": 0.3915,
          "std": 0.0581,
          "min": 0.2852,
          "max": 0.4853,
          "sample_count": 6,
          "frequency": 0.75,
          "role": "common"
        },
        "Cr": {
          "median": 1.7371,
          "q1": 1.4998,
          "q3": 1.7768,
          "iqr": 0.277,
          "mean": 1.6506,
          "std": 0.2178,
          "min": 1.2149,
          "max": 1.9627,
          "sample_count": 8,
          "frequency": 1.0,
          "role": "expected"
        }
      },
      "ratios": {
        "Cr/Fe": {
          "median": 0.0179,
          "q1": 0.0154,
          "q3": 0.0184,
          "sample_count": 8
        }
      }
    },
    "CLAMPING_SADDLE": {
      "component_id": "CLAMPING_SADDLE",
      "display_name": "Clamping Saddle",
      "family_ids": [
        "F5"
      ],
      "material_body": null,
      "sample_count": 12,
      "fingerprint_quality": "MEDIUM",
      "elements": {
        "Fe": {
          "median": 10.3173,
          "q1": 6.3142,
          "q3": 11.285,
          "iqr": 4.9708,
          "mean": 9.314,
          "std": 2.9031,
          "min": 4.6353,
          "max": 13.0149,
          "sample_count": 12,
          "frequency": 1.0,
          "role": "expected"
        },
        "Al": {
          "median": 0.7412,
          "q1": 0.3222,
          "q3": 1.7962,
          "iqr": 1.474,
          "mean": 1.3772,
          "std": 1.4158,
          "min": 0.2698,
          "max": 3.7564,
          "sample_count": 8,
          "frequency": 0.6667,
          "role": "common"
        },
        "Cr": {
          "median": 3.0873,
          "q1": 1.6909,
          "q3": 3.2554,
          "iqr": 1.5644,
          "mean": 2.7038,
          "std": 0.9851,
          "min": 1.1108,
          "max": 3.9915,
          "sample_count": 12,
          "frequency": 1.0,
          "role": "expected"
        },
        "Ni": {
          "median": 86.3929,
          "q1": 85.5949,
          "q3": 88.2384,
          "iqr": 2.6435,
          "mean": 87.064,
          "std": 3.1773,
          "min": 82.6539,
          "max": 93.1112,
          "sample_count": 12,
          "frequency": 1.0,
          "role": "expected"
        }
      },
      "ratios": {
        "Cr/Fe": {
          "median": 0.2834,
          "q1": 0.2678,
          "q3": 0.3067,
          "sample_count": 12
        },
        "Cr/Ni": {
          "median": 0.036,
          "q1": 0.0192,
          "q3": 0.0376,
          "sample_count": 12
        }
      }
    },
    "C_SHIM": {
      "component_id": "C_SHIM",
      "display_name": "C Shim",
      "family_ids": [
        "F2"
      ],
      "material_body": null,
      "sample_count": 4,
      "fingerprint_quality": "LOW",
      "elements": {
        "Mn": {
          "median": 0.3573,
          "q1": 0.3042,
          "q3": 0.4104,
          "iqr": 0.1062,
          "mean": 0.3573,
          "std": 0.0531,
          "min": 0.3042,
          "max": 0.4104,
          "sample_count": 4,
          "frequency": 1.0,
          "role": "expected"
        },
        "Fe": {
          "median": 97.6305,
          "q1": 97.5376,
          "q3": 97.7235,
          "iqr": 0.1858,
          "mean": 97.6305,
          "std": 0.0929,
          "min": 97.5376,
          "max": 97.7235,
          "sample_count": 4,
          "frequency": 1.0,
          "role": "expected"
        },
        "Si": {
          "median": 0.2942,
          "q1": 0.2736,
          "q3": 0.3147,
          "iqr": 0.0411,
          "mean": 0.2942,
          "std": 0.0206,
          "min": 0.2736,
          "max": 0.3147,
          "sample_count": 4,
          "frequency": 1.0,
          "role": "expected"
        },
        "Cr": {
          "median": 1.718,
          "q1": 1.6576,
          "q3": 1.7784,
          "iqr": 0.1208,
          "mean": 1.718,
          "std": 0.0604,
          "min": 1.6576,
          "max": 1.7784,
          "sample_count": 4,
          "frequency": 1.0,
          "role": "expected"
        }
      },
      "ratios": {
        "Cr/Fe": {
          "median": 0.0176,
          "q1": 0.017,
          "q3": 0.0182,
          "sample_count": 4
        }
      }
    },
    "DFK_SHIM": {
      "component_id": "DFK_SHIM",
      "display_name": "DFK Shim",
      "family_ids": [
        "F1a"
      ],
      "material_body": null,
      "sample_count": 10,
      "fingerprint_quality": "MEDIUM",
      "elements": {
        "Fe": {
          "median": 97.8854,
          "q1": 97.8254,
          "q3": 98.0045,
          "iqr": 0.1792,
          "mean": 97.9671,
          "std": 0.2216,
          "min": 97.7438,
          "max": 98.3764,
          "sample_count": 10,
          "frequency": 1.0,
          "role": "expected"
        },
        "Al": {
          "median": 0.6237,
          "q1": 0.5962,
          "q3": 0.6445,
          "iqr": 0.0483,
          "mean": 0.617,
          "std": 0.0452,
          "min": 0.5482,
          "max": 0.6725,
          "sample_count": 8,
          "frequency": 0.8,
          "role": "common"
        },
        "Si": {
          "median": 0.4811,
          "q1": 0.4654,
          "q3": 0.4952,
          "iqr": 0.0298,
          "mean": 0.492,
          "std": 0.0326,
          "min": 0.4649,
          "max": 0.5532,
          "sample_count": 10,
          "frequency": 1.0,
          "role": "expected"
        },
        "Mn": {
          "median": 0.6825,
          "q1": 0.5966,
          "q3": 0.732,
          "iqr": 0.1355,
          "mean": 0.6649,
          "std": 0.0775,
          "min": 0.5556,
          "max": 0.7577,
          "sample_count": 10,
          "frequency": 1.0,
          "role": "expected"
        },
        "Cr": {
          "median": 0.4005,
          "q1": 0.3628,
          "q3": 0.4028,
          "iqr": 0.04,
          "mean": 0.3824,
          "std": 0.0417,
          "min": 0.3122,
          "max": 0.4339,
          "sample_count": 10,
          "frequency": 1.0,
          "role": "expected"
        }
      },
      "ratios": {
        "Cr/Fe": {
          "median": 0.0041,
          "q1": 0.0037,
          "q3": 0.0041,
          "sample_count": 10
        }
      }
    },
    "DOWEL_PIN": {
      "component_id": "DOWEL_PIN",
      "display_name": "Dowel Pin",
      "family_ids": [
        "F1a"
      ],
      "material_body": null,
      "sample_count": 6,
      "fingerprint_quality": "MEDIUM",
      "elements": {
        "Mn": {
          "median": 0.7979,
          "q1": 0.6291,
          "q3": 0.8137,
          "iqr": 0.1846,
          "mean": 0.7299,
          "std": 0.1114,
          "min": 0.5729,
          "max": 0.819,
          "sample_count": 6,
          "frequency": 1.0,
          "role": "expected"
        },
        "Fe": {
          "median": 98.7638,
          "q1": 98.7479,
          "q3": 98.8317,
          "iqr": 0.0837,
          "mean": 98.7869,
          "std": 0.0484,
          "min": 98.7426,
          "max": 98.8543,
          "sample_count": 6,
          "frequency": 1.0,
          "role": "expected"
        },
        "Al": {
          "median": 0.4383,
          "q1": 0.3127,
          "q3": 0.4383,
          "iqr": 0.1257,
          "mean": 0.3825,
          "std": 0.079,
          "min": 0.2708,
          "max": 0.4383,
          "sample_count": 6,
          "frequency": 1.0,
          "role": "expected"
        },
        "Si": {
          "median": 0.3021,
          "q1": 0.3021,
          "q3": 0.3021,
          "iqr": 0.0,
          "mean": 0.3021,
          "std": 0.0,
          "min": 0.3021,
          "max": 0.3021,
          "sample_count": 2,
          "frequency": 0.3333,
          "role": "common"
        }
      },
      "ratios": {}
    },
    "GUIDE_BUSH": {
      "component_id": "GUIDE_BUSH",
      "display_name": "Guide Bush",
      "family_ids": [
        "F1b"
      ],
      "material_body": null,
      "sample_count": 8,
      "fingerprint_quality": "MEDIUM",
      "elements": {
        "Mn": {
          "median": 1.3566,
          "q1": 1.3312,
          "q3": 1.3814,
          "iqr": 0.0502,
          "mean": 1.356,
          "std": 0.0465,
          "min": 1.2907,
          "max": 1.4202,
          "sample_count": 8,
          "frequency": 1.0,
          "role": "expected"
        },
        "Fe": {
          "median": 98.3723,
          "q1": 98.2872,
          "q3": 98.4481,
          "iqr": 0.1609,
          "mean": 98.363,
          "std": 0.1203,
          "min": 98.1928,
          "max": 98.5146,
          "sample_count": 8,
          "frequency": 1.0,
          "role": "expected"
        },
        "Si": {
          "median": 0.2089,
          "q1": 0.2089,
          "q3": 0.2089,
          "iqr": 0.0,
          "mean": 0.2089,
          "std": 0.0,
          "min": 0.2089,
          "max": 0.2089,
          "sample_count": 2,
          "frequency": 0.25,
          "role": "common"
        },
        "S": {
          "median": 0.2296,
          "q1": 0.2207,
          "q3": 0.2376,
          "iqr": 0.017,
          "mean": 0.2287,
          "std": 0.0235,
          "min": 0.1946,
          "max": 0.2611,
          "sample_count": 8,
          "frequency": 1.0,
          "role": "expected"
        }
      },
      "ratios": {}
    },
    "HP_SEALING": {
      "component_id": "HP_SEALING",
      "display_name": "HP Sealing",
      "family_ids": [
        "F6b"
      ],
      "material_body": null,
      "sample_count": 4,
      "fingerprint_quality": "LOW",
      "elements": {
        "Fe": {
          "median": 60.7024,
          "q1": 57.826,
          "q3": 63.5789,
          "iqr": 5.7529,
          "mean": 60.7024,
          "std": 2.8765,
          "min": 57.826,
          "max": 63.5789,
          "sample_count": 4,
          "frequency": 1.0,
          "role": "expected"
        },
        "Sn": {
          "median": 4.4702,
          "q1": 3.8758,
          "q3": 5.0647,
          "iqr": 1.1889,
          "mean": 4.4702,
          "std": 0.5944,
          "min": 3.8758,
          "max": 5.0647,
          "sample_count": 4,
          "frequency": 1.0,
          "role": "expected"
        },
        "Cr": {
          "median": 0.6471,
          "q1": 0.5657,
          "q3": 0.7284,
          "iqr": 0.1627,
          "mean": 0.6471,
          "std": 0.0813,
          "min": 0.5657,
          "max": 0.7284,
          "sample_count": 4,
          "frequency": 1.0,
          "role": "expected"
        },
        "Cu": {
          "median": 34.1803,
          "q1": 31.8169,
          "q3": 36.5436,
          "iqr": 4.7267,
          "mean": 34.1803,
          "std": 2.3634,
          "min": 31.8169,
          "max": 36.5436,
          "sample_count": 4,
          "frequency": 1.0,
          "role": "expected"
        }
      },
      "ratios": {
        "Cr/Fe": {
          "median": 0.0106,
          "q1": 0.0098,
          "q3": 0.0115,
          "sample_count": 4
        },
        "Sn/Cu": {
          "median": 0.1302,
          "q1": 0.1218,
          "q3": 0.1386,
          "sample_count": 4
        }
      }
    },
    "IC_STUD": {
      "component_id": "IC_STUD",
      "display_name": "IC Stud",
      "family_ids": [
        "F1a",
        "F8b"
      ],
      "material_body": null,
      "sample_count": 6,
      "fingerprint_quality": "MEDIUM",
      "elements": {
        "S": {
          "median": 0.09,
          "q1": 0.09,
          "q3": 0.09,
          "iqr": 0.0,
          "mean": 0.09,
          "std": 0.0,
          "min": 0.09,
          "max": 0.09,
          "sample_count": 1,
          "frequency": 0.1667,
          "role": "rare"
        },
        "Fe": {
          "median": 72.6696,
          "q1": 72.1041,
          "q3": 80.0682,
          "iqr": 7.9641,
          "mean": 78.1628,
          "std": 9.8903,
          "min": 70.6475,
          "max": 98.5401,
          "sample_count": 6,
          "frequency": 1.0,
          "role": "expected"
        },
        "Si": {
          "median": 0.4919,
          "q1": 0.4809,
          "q3": 0.5028,
          "iqr": 0.0219,
          "mean": 0.4919,
          "std": 0.0219,
          "min": 0.47,
          "max": 0.5138,
          "sample_count": 2,
          "frequency": 0.3333,
          "role": "common"
        },
        "P": {
          "median": 7.2331,
          "q1": 7.2331,
          "q3": 7.8544,
          "iqr": 0.6214,
          "mean": 7.1366,
          "std": 1.1901,
          "min": 4.93,
          "max": 8.4322,
          "sample_count": 5,
          "frequency": 0.8333,
          "role": "expected"
        },
        "Mn": {
          "median": 1.4129,
          "q1": 1.175,
          "q3": 2.0062,
          "iqr": 0.8312,
          "mean": 1.4972,
          "std": 0.5213,
          "min": 0.7199,
          "max": 2.1375,
          "sample_count": 6,
          "frequency": 1.0,
          "role": "expected"
        },
        "Cr": {
          "median": 0.3017,
          "q1": 0.2897,
          "q3": 0.4091,
          "iqr": 0.1193,
          "mean": 0.3261,
          "std": 0.0924,
          "min": 0.18,
          "max": 0.4426,
          "sample_count": 6,
          "frequency": 1.0,
          "role": "expected"
        },
        "Zn": {
          "median": 18.0827,
          "q1": 17.0102,
          "q3": 18.0827,
          "iqr": 1.0724,
          "mean": 16.6654,
          "std": 3.0807,
          "min": 10.7018,
          "max": 19.4497,
          "sample_count": 5,
          "frequency": 0.8333,
          "role": "expected"
        }
      },
      "ratios": {
        "Cr/Fe": {
          "median": 0.0041,
          "q1": 0.0037,
          "q3": 0.0057,
          "sample_count": 6
        },
        "Zn/P": {
          "median": 2.3066,
          "q1": 2.1707,
          "q3": 2.5,
          "sample_count": 5
        }
      }
    },
    "LOCKING_SLEEVE": {
      "component_id": "LOCKING_SLEEVE",
      "display_name": "Locking Sleeve",
      "family_ids": [
        "F4"
      ],
      "material_body": "X8CrNiS18-9(Comp of X12CrNiS19-8)",
      "sample_count": 12,
      "fingerprint_quality": "MEDIUM",
      "elements": {
        "Fe": {
          "median": 66.7053,
          "q1": 66.6415,
          "q3": 66.7138,
          "iqr": 0.0723,
          "mean": 66.5774,
          "std": 0.337,
          "min": 65.8384,
          "max": 66.8601,
          "sample_count": 12,
          "frequency": 1.0,
          "role": "expected"
        },
        "Si": {
          "median": 0.5314,
          "q1": 0.3948,
          "q3": 0.5545,
          "iqr": 0.1597,
          "mean": 0.4771,
          "std": 0.1088,
          "min": 0.2721,
          "max": 0.5782,
          "sample_count": 12,
          "frequency": 1.0,
          "role": "expected"
        },
        "Ni": {
          "median": 11.9038,
          "q1": 11.4409,
          "q3": 12.1184,
          "iqr": 0.6775,
          "mean": 11.853,
          "std": 0.3604,
          "min": 11.3962,
          "max": 12.3549,
          "sample_count": 12,
          "frequency": 1.0,
          "role": "expected"
        },
        "Mn": {
          "median": 1.347,
          "q1": 1.1752,
          "q3": 1.5014,
          "iqr": 0.3262,
          "mean": 1.3408,
          "std": 0.1659,
          "min": 1.1348,
          "max": 1.5457,
          "sample_count": 10,
          "frequency": 0.8333,
          "role": "expected"
        },
        "Cr": {
          "median": 19.9487,
          "q1": 19.7562,
          "q3": 20.248,
          "iqr": 0.4918,
          "mean": 19.9752,
          "std": 0.3913,
          "min": 19.3553,
          "max": 20.5944,
          "sample_count": 12,
          "frequency": 1.0,
          "role": "expected"
        }
      },
      "ratios": {
        "Cr/Fe": {
          "median": 0.3006,
          "q1": 0.2961,
          "q3": 0.3048,
          "sample_count": 12
        },
        "Cr/Ni": {
          "median": 1.6931,
          "q1": 1.6241,
          "q3": 1.7335,
          "sample_count": 12
        }
      }
    },
    "MAGNET_COIL": {
      "component_id": "MAGNET_COIL",
      "display_name": "Magnet Coil",
      "family_ids": [
        "F7"
      ],
      "material_body": null,
      "sample_count": 8,
      "fingerprint_quality": "MEDIUM",
      "elements": {
        "Au": {
          "median": 96.3553,
          "q1": 96.2366,
          "q3": 96.8752,
          "iqr": 0.6386,
          "mean": 96.7564,
          "std": 0.8327,
          "min": 96.1288,
          "max": 98.1862,
          "sample_count": 8,
          "frequency": 1.0,
          "role": "expected"
        },
        "Cu": {
          "median": 2.0123,
          "q1": 1.9059,
          "q3": 2.1419,
          "iqr": 0.236,
          "mean": 2.0226,
          "std": 0.1287,
          "min": 1.8704,
          "max": 2.1851,
          "sample_count": 6,
          "frequency": 0.75,
          "role": "common"
        },
        "Ni": {
          "median": 1.6817,
          "q1": 1.5478,
          "q3": 1.8606,
          "iqr": 0.3128,
          "mean": 1.7267,
          "std": 0.1924,
          "min": 1.5424,
          "max": 2.0009,
          "sample_count": 8,
          "frequency": 1.0,
          "role": "expected"
        }
      },
      "ratios": {}
    },
    "MAGNET_CORE": {
      "component_id": "MAGNET_CORE",
      "display_name": "Magnet Core",
      "family_ids": [
        "F1a"
      ],
      "material_body": null,
      "sample_count": 11,
      "fingerprint_quality": "MEDIUM",
      "elements": {
        "Fe": {
          "median": 100.0,
          "q1": 99.4689,
          "q3": 100.0,
          "iqr": 0.5311,
          "mean": 99.7767,
          "std": 0.2995,
          "min": 99.3032,
          "max": 100.0,
          "sample_count": 11,
          "frequency": 1.0,
          "role": "expected"
        },
        "Zn": {
          "median": 0.614,
          "q1": 0.5311,
          "q3": 0.6968,
          "iqr": 0.1657,
          "mean": 0.614,
          "std": 0.0829,
          "min": 0.5311,
          "max": 0.6968,
          "sample_count": 4,
          "frequency": 0.3636,
          "role": "common"
        }
      },
      "ratios": {}
    },
    "MAGNET_HOUSING": {
      "component_id": "MAGNET_HOUSING",
      "display_name": "Magnet housing",
      "family_ids": [
        "F4"
      ],
      "material_body": null,
      "sample_count": 6,
      "fingerprint_quality": "MEDIUM",
      "elements": {
        "S": {
          "median": 0.4171,
          "q1": 0.3969,
          "q3": 0.4374,
          "iqr": 0.0405,
          "mean": 0.4171,
          "std": 0.0405,
          "min": 0.3766,
          "max": 0.4576,
          "sample_count": 2,
          "frequency": 0.3333,
          "role": "common"
        },
        "Fe": {
          "median": 70.8643,
          "q1": 70.4783,
          "q3": 70.8865,
          "iqr": 0.4082,
          "mean": 70.7083,
          "std": 0.2546,
          "min": 70.3496,
          "max": 70.9283,
          "sample_count": 6,
          "frequency": 1.0,
          "role": "expected"
        },
        "Si": {
          "median": 0.4584,
          "q1": 0.4485,
          "q3": 0.5038,
          "iqr": 0.0553,
          "mean": 0.4672,
          "std": 0.0388,
          "min": 0.4068,
          "max": 0.5157,
          "sample_count": 6,
          "frequency": 1.0,
          "role": "expected"
        },
        "Mo": {
          "median": 0.9787,
          "q1": 0.8973,
          "q3": 1.06,
          "iqr": 0.1628,
          "mean": 0.9787,
          "std": 0.0814,
          "min": 0.8973,
          "max": 1.06,
          "sample_count": 4,
          "frequency": 0.6667,
          "role": "common"
        },
        "Ni": {
          "median": 8.2276,
          "q1": 8.1993,
          "q3": 8.256,
          "iqr": 0.0568,
          "mean": 8.2288,
          "std": 0.0834,
          "min": 8.0924,
          "max": 8.3698,
          "sample_count": 6,
          "frequency": 1.0,
          "role": "expected"
        },
        "Mn": {
          "median": 1.7124,
          "q1": 1.542,
          "q3": 1.7641,
          "iqr": 0.2222,
          "mean": 1.6729,
          "std": 0.1419,
          "min": 1.4851,
          "max": 1.8611,
          "sample_count": 6,
          "frequency": 1.0,
          "role": "expected"
        },
        "Cr": {
          "median": 18.1059,
          "q1": 18.0384,
          "q3": 18.1735,
          "iqr": 0.1351,
          "mean": 18.1312,
          "std": 0.1187,
          "min": 18.0108,
          "max": 18.353,
          "sample_count": 6,
          "frequency": 1.0,
          "role": "expected"
        }
      },
      "ratios": {
        "Cr/Fe": {
          "median": 0.2564,
          "q1": 0.2545,
          "q3": 0.2583,
          "sample_count": 6
        },
        "Cr/Ni": {
          "median": 2.2006,
          "q1": 2.2,
          "q3": 2.2012,
          "sample_count": 6
        },
        "Mo/Cr": {
          "median": 0.054,
          "q1": 0.0497,
          "q3": 0.0583,
          "sample_count": 4
        }
      }
    },
    "NOZZLE_SPRING": {
      "component_id": "NOZZLE_SPRING",
      "display_name": "Nozzle Spring",
      "family_ids": [
        "F1c"
      ],
      "material_body": null,
      "sample_count": 8,
      "fingerprint_quality": "MEDIUM",
      "elements": {
        "Mn": {
          "median": 0.395,
          "q1": 0.395,
          "q3": 0.5761,
          "iqr": 0.1811,
          "mean": 0.4755,
          "std": 0.1138,
          "min": 0.395,
          "max": 0.6364,
          "sample_count": 6,
          "frequency": 0.75,
          "role": "common"
        },
        "Fe": {
          "median": 96.8921,
          "q1": 96.6891,
          "q3": 97.178,
          "iqr": 0.4889,
          "mean": 96.9751,
          "std": 0.3091,
          "min": 96.6891,
          "max": 97.4269,
          "sample_count": 8,
          "frequency": 1.0,
          "role": "expected"
        },
        "Si": {
          "median": 1.9507,
          "q1": 1.6197,
          "q3": 2.2072,
          "iqr": 0.5876,
          "mean": 1.8762,
          "std": 0.3475,
          "min": 1.396,
          "max": 2.2072,
          "sample_count": 8,
          "frequency": 1.0,
          "role": "expected"
        },
        "Cr": {
          "median": 0.7906,
          "q1": 0.7086,
          "q3": 0.8741,
          "iqr": 0.1655,
          "mean": 0.7922,
          "std": 0.0836,
          "min": 0.7086,
          "max": 0.8789,
          "sample_count": 8,
          "frequency": 1.0,
          "role": "expected"
        }
      },
      "ratios": {
        "Cr/Fe": {
          "median": 0.0082,
          "q1": 0.0073,
          "q3": 0.009,
          "sample_count": 8
        }
      }
    },
    "NR_NUT": {
      "component_id": "NR_NUT",
      "display_name": "NR Nut",
      "family_ids": [
        "F8a",
        "F8b"
      ],
      "material_body": null,
      "sample_count": 12,
      "fingerprint_quality": "MEDIUM",
      "elements": {
        "S": {
          "median": 0.1764,
          "q1": 0.1764,
          "q3": 0.1764,
          "iqr": 0.0,
          "mean": 0.1764,
          "std": 0.0,
          "min": 0.1764,
          "max": 0.1764,
          "sample_count": 2,
          "frequency": 0.1667,
          "role": "rare"
        },
        "Fe": {
          "median": 70.6787,
          "q1": 63.4577,
          "q3": 72.1282,
          "iqr": 8.6705,
          "mean": 66.8211,
          "std": 7.5822,
          "min": 51.3358,
          "max": 72.6475,
          "sample_count": 12,
          "frequency": 1.0,
          "role": "expected"
        },
        "Si": {
          "median": 0.3368,
          "q1": 0.3166,
          "q3": 0.4093,
          "iqr": 0.0926,
          "mean": 0.3651,
          "std": 0.0646,
          "min": 0.3026,
          "max": 0.4885,
          "sample_count": 12,
          "frequency": 1.0,
          "role": "expected"
        },
        "P": {
          "median": 9.5601,
          "q1": 9.0638,
          "q3": 10.786,
          "iqr": 1.7222,
          "mean": 10.9756,
          "std": 2.8397,
          "min": 8.9632,
          "max": 16.505,
          "sample_count": 10,
          "frequency": 0.8333,
          "role": "expected"
        },
        "Mn": {
          "median": 1.2806,
          "q1": 1.2688,
          "q3": 1.297,
          "iqr": 0.0282,
          "mean": 1.3131,
          "std": 0.1392,
          "min": 1.1478,
          "max": 1.6036,
          "sample_count": 12,
          "frequency": 1.0,
          "role": "expected"
        },
        "Zn": {
          "median": 21.6325,
          "q1": 17.3134,
          "q3": 25.4463,
          "iqr": 8.1329,
          "mean": 22.325,
          "std": 4.9065,
          "min": 17.2306,
          "max": 30.6946,
          "sample_count": 12,
          "frequency": 1.0,
          "role": "expected"
        }
      },
      "ratios": {
        "Zn/P": {
          "median": 1.9224,
          "q1": 1.9102,
          "q3": 2.0,
          "sample_count": 10
        }
      }
    },
    "PILLE": {
      "component_id": "PILLE",
      "display_name": "Pille",
      "family_ids": [
        "F2"
      ],
      "material_body": null,
      "sample_count": 6,
      "fingerprint_quality": "MEDIUM",
      "elements": {
        "Fe": {
          "median": 97.5223,
          "q1": 97.0271,
          "q3": 97.8803,
          "iqr": 0.8532,
          "mean": 97.4613,
          "std": 0.4664,
          "min": 96.862,
          "max": 97.9996,
          "sample_count": 6,
          "frequency": 1.0,
          "role": "expected"
        },
        "Si": {
          "median": 0.3934,
          "q1": 0.3298,
          "q3": 0.4111,
          "iqr": 0.0813,
          "mean": 0.373,
          "std": 0.0465,
          "min": 0.3086,
          "max": 0.4169,
          "sample_count": 6,
          "frequency": 1.0,
          "role": "expected"
        },
        "Ni": {
          "median": 0.5047,
          "q1": 0.5047,
          "q3": 0.5047,
          "iqr": 0.0,
          "mean": 0.5047,
          "std": 0.0,
          "min": 0.5047,
          "max": 0.5047,
          "sample_count": 2,
          "frequency": 0.3333,
          "role": "common"
        },
        "Mn": {
          "median": 0.4379,
